Repository: TUD-CEEC/CuCr2S4

# CuCr2S4

## Refinement files and data to determine nuclear and magnetic structure of CuCr2S4

The project's notebook is available [here](https://www.dropbox.com/scl/fi/y9b5pio0ghclaj1zl9dhk/).

The naming scheme is related to temperatures by:

File: 54095/54095_1-10/54095-1_10.pcr
CuCr2S4 T>TN (nuclear only)
NPATT      1       1 <- Flags for patterns (1:refined, 0: excluded)
W_PAT   1.000
!Nph Dum Ias Nre Cry Opt Aut
   1   1   1   0   0   0   1
!Job Npr Nba Nex Nsc Nor Iwg Ilo Res Ste Uni Cor Anm Int
  -1  13  31   2   0   1   0   0   0   0   1   0   0   0  !-> Patt#: 1
!
!File names of data(patterns) files
54095-1_10raw.gss
!
!Mat Pcr NLI Rpa Sym Sho
   0   1   0  -1   0   0
!Ipr Ppl Ioc Ls1 Ls2 Ls3 Prf Ins Hkl Fou Ana
   0   2   1   0   4   0   3  14   0   0   0  !-> Patt#: 1
!
!  Bkpos        Wdt    Iabscor for Pattern#  1
    2400.000   10.00     2
!NCY  Eps  R_at  R_an  R_pr  R_gl
 20  0.10  0.30  1.00  1.00  1.00
!    TOF-min      <Step>       TOF-max  -> Patt#: 1
   5202.3413     29.7868 135984.5156
!
!2Theta/TOF/E(Kev)   Background  for Pattern#  1
      6006.9424        69.0284          0.00
      6663.0239       144.3803          0.00
      7408.2656       141.6891          0.00
      9523.0078       142.9580          0.00
     11689.7598       260.4092          0.00
     13187.2891       249.0903          0.00
     14613.7051       243.2814          0.00
     15360.6299       227.6268          0.00
     16504.7031       254.9725          0.00
     17808.3770       270.8424          0.00
     20602.8301       273.3454          0.00
     23910.5762       246.8234          0.00
     27842.8594       292.5093          0.00
     34250.1719       306.0108          0.00
     35706.9961       300.0385          0.00
     37705.8867       259.1070          0.00
     38719.3320       262.7443          0.00
     41681.5547       248.3702          0.00
     45088.7773       251.4234          0.00
     48382.7695       247.0596          0.00
     53285.9023       259.5320          0.00
     68224.4219       275.8581          0.00
     76938.5625        80.6622          0.00
     80767.1953        78.9690          0.00
     90405.9375        79.9772          0.00
    100267.6875        79.9772          0.00
    108542.4219        81.1869          0.00
    121440.4531        79.3124          0.00
    132627.0938        81.8117          0.00
    134255.0000        65.5660          0.00
    136091.6094        -2.5412          0.00
! 
! Excluded regions (LowT  HighT) for Pattern#  1
        0.00    10000.00
    70000.00   300000.00
! 
!
       1    !Number of refined parameters
!
!    Zero       Code      Dtt1      Code       Dtt2     Code  Dtt_1overd    Code  2ThetaBank  -> Patt#  1
     29.56503   0.00   4990.00684   0.00     1.90507    0.00     0.00000    0.00    27.080
!-------------------------------------------------------------------------------
!  Data for PHASE number:   1  ==> Current R_Bragg for Pattern#  1:   0.0000
!-------------------------------------------------------------------------------
CuCr2S4 thiospinel
!
!Nat Dis Ang Jbt Isy Str Furth        ATZ     Nvk More
   5   0   0   0   0   0   0       2366.4409   0   0
!Contributions (0/1) of this phase to the  1 patterns
 1
!Irf Npr Jtyp  Nsp_Ref Ph_Shift for Pattern#  1
   0   9   -1      0      0
! Pr1    Pr2    Pr3   Brind.   Rmua   Rmub   Rmuc     for Pattern#  1
  0.000  0.000  1.000  1.000  0.000  0.000  0.000
!
!
F d -3 m                 <--Space group symbol
!Atom   Typ       X        Y        Z     Biso       Occ     In Fin N_t Spc /Codes
Cu0    Cu      0.12500  0.12500  0.12500  3.44082   0.04373   0   0   0    0  
                  0.00     0.00     0.00     0.00     11.00
CrX    Cr      0.12500  0.12500  0.12500  3.44082  -0.00206   0   0   0    0  
                  0.00     0.00     0.00     0.00    -11.00
Cr0    Cr      0.50000  0.50000  0.50000  3.26616   0.08539   0   0   0    0  
                  0.00     0.00     0.00     0.00     11.00
CuX    Cu      0.50000  0.50000  0.50000  3.26616  -0.00206   0   0   0    0  
                  0.00     0.00     0.00     0.00    -11.00
S1     S       0.25707  0.25707  0.25707  2.23844   0.16667   0   0   0    0  
                  0.00     0.00     0.00     0.00      0.00
!-------> Profile Parameters for Pattern #   1  ----> Phase #   1
!  Scale          Extinc       Bov      Str1      Str2      Str3    Strain-Mode
  121.3902        0.0000    0.0000    0.0000    0.0000    0.0000         0
       0.00000      0.00      0.00      0.00      0.00      0.00
!      Sigma-2       Sigma-1       Sigma-0       Sigma-Q   Iso-GStrain     Iso-GSize     Ani-LSize   Size-Model
        0.0000        0.0000        0.0000        0.0000        0.0000        0.0000        0.0000       0
          0.00          0.00          0.00          0.00          0.00          0.00          0.00
!      Gamma-2       Gamma-1       Gamma-0   Iso-LorStrain   Iso-LorSize
        0.0000        0.0000        0.0000        0.0000        0.0000
          0.00          0.00          0.00          0.00          0.00
!     a          b         c        alpha      beta       gamma      #Cell Info
   9.716881   9.716881   9.716881  90.000000  90.000000  90.000000   
    0.00000    0.00000    0.00000    0.00000    0.00000    0.00000
!      Pref1      Pref2        alph0       beta0       alph1       beta1       alphQ       betaQ
    1.000000    0.000000    0.000000    0.000000    0.000000    0.000000    0.000000    0.000000
        0.00        0.00        0.00        0.00        0.00        0.00        0.00        0.00
!Absorption correction parameters
   0.00000    0.00   0.00000    0.00            ABS: ABSCOR1  ABSCOR2
!  2Th1/TOF1    2Th2/TOF2  Pattern to plot
   10000.000   70000.000       1

File: 54095/54095_2-9/54095-2_9.pcr
CuCr2S4 T>TN (nuclear only)
! Current global Chi2 (Bragg contrib.) =      5.585    
NPATT      1       1 <- Flags for patterns (1:refined, 0: excluded)
W_PAT   1.000
!Nph Dum Ias Nre Cry Opt Aut
   2   1   1   0   0   0   1
!Job Npr Nba Nex Nsc Nor Iwg Ilo Res Ste Uni Cor Anm Int
  -1  13  31   2   0   1   0   0   0   0   1   0   0   0  !-> Patt#: 1
!
!File names of data(patterns) files
54095-2_9raw.gss
!
!Mat Pcr NLI Rpa Sym Sho
   0   1   0  -1   0   0
!Ipr Ppl Ioc Ls1 Ls2 Ls3 Prf Ins Hkl Fou Ana
   0   2   1   0   4   0   3  14   0   0   0  !-> Patt#: 1
!
!  Bkpos        Wdt    Iabscor for Pattern#  1
    2400.000   10.00     2
!NCY  Eps  R_at  R_an  R_pr  R_gl
 30  0.10  0.30  1.00  1.00  1.00
!    TOF-min      <Step>       TOF-max  -> Patt#: 1
   5202.3413     29.7868 135984.5156
!
!2Theta/TOF/E(Kev)   Background  for Pattern#  1
      6006.9424        69.0284          0.00
      6663.0239       144.3803          0.00
      7408.2656       141.6891          0.00
      9523.0078       142.9580          0.00
     11689.7598       231.5461          0.00
     13187.2891       267.1892          0.00
     14613.7051       242.5193          0.00
     15360.6299       190.7580          0.00
     16504.7031       257.4373          0.00
     17808.3770       273.9478          0.00
     20602.8301       293.3815          0.00
     23910.5762       238.5687          0.00
     27842.8594       286.6014          0.00
     34250.1719       294.4062          0.00
     35706.9961       300.0897          0.00
     37705.8867       258.2093          0.00
     38719.3320       262.8692          0.00
     41681.5547       248.3331          0.00
     45088.7773       251.4448          0.00
     48382.7695       247.0081          0.00
     53285.9023       259.7078          0.00
     68224.4219       274.9020          0.00
     76938.5625        80.6622          0.00
     80767.1953        78.9690          0.00
     90405.9375        79.9772          0.00
    100267.6875        79.9772          0.00
    108542.4219        81.1869          0.00
    121440.4531        79.3124          0.00
    132627.0938        81.8117          0.00
    134255.0000        65.5660          0.00
    136091.6094        -2.5412          0.00
! 
! Excluded regions (LowT  HighT) for Pattern#  1
        0.00    10000.00
    70000.00   300000.00
! 
!
       0    !Number of refined parameters
!
!    Zero       Code      Dtt1      Code       Dtt2     Code  Dtt_1overd    Code  2ThetaBank  -> Patt#  1
    -7.97879    0.00 10407.57715    0.00     1.14563    0.00     0.00000    0.00    58.330
!-------------------------------------------------------------------------------
!  Data for PHASE number:   1  ==> Current R_Bragg for Pattern#  1:   2.7320
!-------------------------------------------------------------------------------
CuCr2S4 thiospinel
!
!Nat Dis Ang Jbt Isy Str Furth        ATZ     Nvk More
   3   0   0   0   0   0   0       2383.3638   0   0
!Contributions (0/1) of this phase to the  1 patterns
 1
!Irf Npr Jtyp  Nsp_Ref Ph_Shift for Pattern#  1
   0   9   -1      0      0
! Pr1    Pr2    Pr3   Brind.   Rmua   Rmub   Rmuc     for Pattern#  1
  0.000  0.000  1.000  1.000  0.000  0.000  0.000
!
!
F d -3 m                 <--Space group symbol
!Atom   Typ       X        Y        Z     Biso       Occ     In Fin N_t Spc /Codes
Cu0    Cu      0.12500  0.12500  0.12500  0.00000   0.04167   0   0   0    0  
                  0.00     0.00     0.00     0.00      0.00
Cr0    Cr      0.50000  0.50000  0.50000  0.00000   0.08090   0   0   0    0  
                  0.00     0.00     0.00     0.00      0.00
S1     S       0.25719  0.25719  0.25719  0.00000   0.17336   0   0   0    0  
                  0.00     0.00     0.00     0.00      0.00
!-------> Profile Parameters for Pattern #   1  ----> Phase #   1
!  Scale          Extinc       Bov      Str1      Str2      Str3    Strain-Mode
  90.74533        0.0000    2.7648    0.0000    0.0000    0.0000         0
       0.00000      0.00      0.00      0.00      0.00      0.00
!      Sigma-2       Sigma-1       Sigma-0       Sigma-Q   Iso-GStrain     Iso-GSize     Ani-LSize   Size-Model
       25.5402      163.8132      -61.1703        0.0000        0.0000        0.0000        0.0000       0
          0.00          0.00          0.00          0.00          0.00          0.00          0.00
!      Gamma-2       Gamma-1       Gamma-0   Iso-LorStrain   Iso-LorSize
        0.6759        5.8424        0.6222        0.0000        0.0000
          0.00          0.00          0.00          0.00          0.00
!     a          b         c        alpha      beta       gamma      #Cell Info
   9.824926   9.824926   9.824926  90.000000  90.000000  90.000000   
    0.00000    0.00000    0.00000    0.00000    0.00000    0.00000
!      Pref1      Pref2        alph0       beta0       alph1       beta1       alphQ       betaQ
    1.000000    0.000000    0.039609    0.005768    0.062832    0.054480    0.000000    0.000000
        0.00        0.00        0.00        0.00        0.00        0.00        0.00        0.00
!Absorption correction parameters
   0.08957    0.00   0.00000    0.00            ABS: ABSCOR1  ABSCOR2
!-------------------------------------------------------------------------------
!  Data for PHASE number:   2  ==> Current R_Bragg for Pattern#  1:  44.9849
!-------------------------------------------------------------------------------
CuCrS2
!
!Nat Dis Ang Jbt Isy Str Furth        ATZ     Nvk More
   4   0   0   0   0   0   0        539.0074   0   0
!Contributions (0/1) of this phase to the  1 patterns
 1
!Irf Npr Jtyp  Nsp_Ref Ph_Shift for Pattern#  1
   0   9   -1      0      0
! Pr1    Pr2    Pr3   Brind.   Rmua   Rmub   Rmuc     for Pattern#  1
  0.000  0.000  1.000  1.000  0.000  0.000  0.000
!
!
160                      <--Space group symbol
!Atom   Typ       X        Y        Z     Biso       Occ     In Fin N_t Spc /Codes
Cu     Cu      0.00000  0.00000  0.12078  0.00000   0.16667   0   0   0    0  
                  0.00     0.00     0.00     0.00      0.00
Cr     Cr      0.00000  0.00000  0.25561  0.00000   0.16667   0   0   0    0  
                  0.00     0.00     0.00     0.00      0.00
S1     S       0.00000  0.00000  0.31287  0.00000   0.16667   0   0   0    0  
                  0.00     0.00     0.00     0.00      0.00
S2     S       0.00000  0.00000  0.76033  0.00000   0.16667   0   0   0    0  
                  0.00     0.00     0.00     0.00      0.00
!-------> Profile Parameters for Pattern #   1  ----> Phase #   2
!  Scale          Extinc       Bov      Str1      Str2      Str3    Strain-Mode
  143.8533        0.0000    0.5980    0.0000    0.0000    0.0000         0
       0.00000      0.00      0.00      0.00      0.00      0.00
!      Sigma-2       Sigma-1       Sigma-0       Sigma-Q   Iso-GStrain     Iso-GSize     Ani-LSize   Size-Model
       39.0668        0.0000     7277.8296        0.0000        0.0000        0.0000        0.0000       0
          0.00          0.00          0.00          0.00          0.00          0.00          0.00
!      Gamma-2       Gamma-1       Gamma-0   Iso-LorStrain   Iso-LorSize
        6.4244        0.0000       17.9185        0.0000        0.0000
          0.00          0.00          0.00          0.00          0.00
!     a          b         c        alpha      beta       gamma      #Cell Info
   3.511602   3.511602  17.801392  90.000000  90.000000 120.000000   
    0.00000    0.00000    0.00000    0.00000    0.00000    0.00000
!      Pref1      Pref2        alph0       beta0       alph1       beta1       alphQ       betaQ
    1.000000    0.000000    0.007434    0.000709    0.111758    0.015298    0.000000    0.000000
        0.00        0.00        0.00        0.00        0.00        0.00        0.00        0.00
!Absorption correction parameters
   0.35938    0.00   0.00000    0.00            ABS: ABSCOR1  ABSCOR2
!  2Th1/TOF1    2Th2/TOF2  Pattern to plot
   10000.000   70000.000       1

File: 54095/54095_3-8/54095-3_8.pcr
CuCr2S4 T>TN (nuclear only)
! Current global Chi2 (Bragg contrib.) =      44.77    
NPATT      1       1 <- Flags for patterns (1:refined, 0: excluded)
W_PAT   1.000
!Nph Dum Ias Nre Cry Opt Aut
   2   1   1   0   0   0   1
!Job Npr Nba Nex Nsc Nor Iwg Ilo Res Ste Uni Cor Anm Int
  -1  13  31   2   0   1   0   0   0   0   1   0   0   0  !-> Patt#: 1
!
!File names of data(patterns) files
54095-3_8raw.gss
!
!Mat Pcr NLI Rpa Sym Sho
   0   1   0  -1   0   0
!Ipr Ppl Ioc Ls1 Ls2 Ls3 Prf Ins Hkl Fou Ana
   0   2   1   0   4   0   3  14   0   0   0  !-> Patt#: 1
!
!  Bkpos        Wdt    Iabscor for Pattern#  1
    2400.000   20.00     2
!NCY  Eps  R_at  R_an  R_pr  R_gl
 30  0.10  0.30  1.00  1.00  1.00
!    TOF-min      <Step>       TOF-max  -> Patt#: 1
   7550.4497     27.6292 117130.3281
!
!2Theta/TOF/E(Kev)   Background  for Pattern#  1
      8012.4668       225.0560          0.00
     12474.3311       288.9251          0.00
     16106.0469       326.4159          0.00
     18049.9648       277.6640          0.00
     24954.0195       243.7343          0.00
     29800.3164       279.0442          0.00
     32219.0117       235.4482          0.00
     36082.7539       244.8984          0.00
     39417.5742       245.2361          0.00
     42352.7812       287.5712          0.00
     47530.1484       283.9259          0.00
     49370.2109       272.0241          0.00
     54419.4570       259.2268          0.00
     57869.1914       241.5718          0.00
     59819.6328       236.8516          0.00
     63480.0352       236.1152          0.00
     67225.0000       239.6694          0.00
     70359.9922       240.2654          0.00
     75130.8828       243.1703          0.00
     78634.5625       246.7225          0.00
     80948.7656       250.9684          0.00
     84373.4219       266.4747          0.00
     88736.0469       261.4085          0.00
     91600.2344       254.8894          0.00
     96203.5625       253.3280          0.00
     99034.8203       256.2437          0.00
    103010.9922       255.9168          0.00
    106482.9062       249.4878          0.00
    109692.4219       248.2673          0.00
    112842.7031       248.8269          0.00
    117049.4609        76.3622          0.00
! 
! Excluded regions (LowT  HighT) for Pattern#  1
        0.00    10000.00
   100000.00   300000.00
! 
!
       4    !Number of refined parameters
!
!    Zero       Code      Dtt1      Code       Dtt2     Code  Dtt_1overd    Code  2ThetaBank  -> Patt#  1
   -14.61874    0.00 15113.43652    0.00    -0.87502    0.00     0.00000    0.00    90.000
!-------------------------------------------------------------------------------
!  Data for PHASE number:   1  ==> Current R_Bragg for Pattern#  1:   2.4186
!-------------------------------------------------------------------------------
CuCr2S4 thiospinel
!
!Nat Dis Ang Jbt Isy Str Furth        ATZ     Nvk More
   3   0   0   0   0   0   0       2229.1548   0   0
!Contributions (0/1) of this phase to the  1 patterns
 1
!Irf Npr Jtyp  Nsp_Ref Ph_Shift for Pattern#  1
   0   9   -1      0      0
! Pr1    Pr2    Pr3   Brind.   Rmua   Rmub   Rmuc     for Pattern#  1
  0.000  0.000  1.000  1.000  0.000  0.000  0.000
!
!
F d -3 m                 <--Space group symbol
!Atom   Typ       X        Y        Z     Biso       Occ     In Fin N_t Spc /Codes
Cu0    Cu      0.12500  0.12500  0.12500  1.71680   0.04030   0   0   0    0  
                  0.00     0.00     0.00     0.00      0.00
Cr0    Cr      0.50000  0.50000  0.50000  1.24057   0.07885   0   0   0    0  
                  0.00     0.00     0.00     0.00      0.00
S1     S       0.25765  0.25765  0.25765  1.75934   0.16666   0   0   0    0  
                  0.00     0.00     0.00     0.00      0.00
!-------> Profile Parameters for Pattern #   1  ----> Phase #   1
!  Scale          Extinc       Bov      Str1      Str2      Str3    Strain-Mode
  74.52895        0.0000    0.0000    0.0000    0.0000    0.0000         0
       0.00000      0.00      0.00      0.00      0.00      0.00
!      Sigma-2       Sigma-1       Sigma-0       Sigma-Q   Iso-GStrain     Iso-GSize     Ani-LSize   Size-Model
       21.9619       49.7878        0.0000        0.0000        0.0000        0.0000        0.0000       0
          0.00          0.00          0.00          0.00          0.00          0.00          0.00
!      Gamma-2       Gamma-1       Gamma-0   Iso-LorStrain   Iso-LorSize
        1.2247        0.0000        1.6550        0.0000        0.0000
          0.00          0.00          0.00          0.00          0.00
!     a          b         c        alpha      beta       gamma      #Cell Info
   9.828723   9.828723   9.828723  90.000000  90.000000  90.000000   
    0.00000    0.00000    0.00000    0.00000    0.00000    0.00000
!      Pref1      Pref2        alph0       beta0       alph1       beta1       alphQ       betaQ
    1.000000    0.000000    0.003841    0.005923    0.067708    0.017448    0.000000    0.000000
        0.00        0.00        0.00        0.00        0.00        0.00        0.00        0.00
!Absorption correction parameters
   0.04515    0.00   0.00000    0.00            ABS: ABSCOR1  ABSCOR2
!-------------------------------------------------------------------------------
!  Data for PHASE number:   2  ==> Current R_Bragg for Pattern#  1:  55.6769
!-------------------------------------------------------------------------------
CuCrS2
!
!Nat Dis Ang Jbt Isy Str Furth        ATZ     Nvk More
   4   0   0   0   0   0   0        539.0074   0   0
!Contributions (0/1) of this phase to the  1 patterns
 1
!Irf Npr Jtyp  Nsp_Ref Ph_Shift for Pattern#  1
   0   9   -1      0      0
! Pr1    Pr2    Pr3   Brind.   Rmua   Rmub   Rmuc     for Pattern#  1
  0.000  0.000  1.000  1.000  0.000  0.000  0.000
!
!
160                      <--Space group symbol
!Atom   Typ       X        Y        Z     Biso       Occ     In Fin N_t Spc /Codes
Cu     Cu      0.00000  0.00000  0.03321  0.00000   0.16667   0   0   0    0  
                  0.00     0.00     0.00     0.00      0.00
Cr     Cr      0.00000  0.00000  0.13610  0.00000   0.16667   0   0   0    0  
                  0.00     0.00     0.00     0.00      0.00
S1     S       0.00000  0.00000  0.25331  0.00000   0.16667   0   0   0    0  
                  0.00     0.00     0.00     0.00      0.00
S2     S       0.00000  0.00000  0.63785  0.00000   0.16667   0   0   0    0  
                  0.00     0.00     0.00     0.00      0.00
!-------> Profile Parameters for Pattern #   1  ----> Phase #   2
!  Scale          Extinc       Bov      Str1      Str2      Str3    Strain-Mode
  31.45558        0.0000    0.2015    0.0000    0.0000    0.0000         0
       0.00000      0.00      0.00      0.00      0.00      0.00
!      Sigma-2       Sigma-1       Sigma-0       Sigma-Q   Iso-GStrain     Iso-GSize     Ani-LSize   Size-Model
       18.9505        0.5840      546.7623        0.0000        0.0000        0.0000        0.0000       0
          0.00          0.00          0.00          0.00          0.00          0.00          0.00
!      Gamma-2       Gamma-1       Gamma-0   Iso-LorStrain   Iso-LorSize
        0.0000        0.0000       12.4012        0.0000        0.0000
          0.00          0.00          0.00          0.00          0.00
!     a          b         c        alpha      beta       gamma      #Cell Info
   3.482591   3.482591  18.750116  90.000000  90.000000 120.000000   
    0.00000    0.00000    0.00000    0.00000    0.00000    0.00000
!      Pref1      Pref2        alph0       beta0       alph1       beta1       alphQ       betaQ
    1.000000    0.000000   -0.011392    0.001130    0.093235    0.008906    0.000000    0.000000
        0.00        0.00       11.00       31.00       21.00       41.00        0.00        0.00
!Absorption correction parameters
   0.14149    0.00   0.00000    0.00            ABS: ABSCOR1  ABSCOR2
!  2Th1/TOF1    2Th2/TOF2  Pattern to plot
   10000.000   70000.000       1

File: 54095/54095_4-7/54095-4_7.pcr
CuCr2S4 T>TN (nuclear only)
! Current global Chi2 (Bragg contrib.) =      58.59    
NPATT      1       1 <- Flags for patterns (1:refined, 0: excluded)
W_PAT   1.000
!Nph Dum Ias Nre Cry Opt Aut
   2   1   1   0   0   0   1
!Job Npr Nba Nex Nsc Nor Iwg Ilo Res Ste Uni Cor Anm Int
  -1  13  31   2   0   1   0   0   0   0   1   0   0   0  !-> Patt#: 1
!
!File names of data(patterns) files
54095-4_7raw.gss
!
!Mat Pcr NLI Rpa Sym Sho
   0   1   0  -1   0   0
!Ipr Ppl Ioc Ls1 Ls2 Ls3 Prf Ins Hkl Fou Ana
   0   2   1   0   4   0   3  14   0   0   0  !-> Patt#: 1
!
!  Bkpos        Wdt    Iabscor for Pattern#  1
    2400.000   25.00     2
!NCY  Eps  R_at  R_an  R_pr  R_gl
 30  0.10  0.30  1.00  1.00  1.00
!    TOF-min      <Step>       TOF-max  -> Patt#: 1
   7459.2158     25.1687 109118.4531
!
!2Theta/TOF/E(Kev)   Background  for Pattern#  1
      7772.5186       217.3958          0.00
     11345.8623       336.6115        241.00
     15437.0303       341.8846        251.00
     17211.9102       331.8636        261.00
     20975.5605       300.5655        271.00
     25174.9961       260.5181        281.00
     30035.2617       246.1110        291.00
     31693.9141       243.3527        301.00
     36651.5508       271.4320        311.00
     40947.0156       229.3679        321.00
     43150.9453       239.1659        331.00
     47163.8789       246.4239        341.00
     50099.8008       250.8482        351.00
     54252.5781       295.0367        361.00
     57286.5977       295.7865        371.00
     60691.3359       248.6803        381.00
     63156.6211       290.1993        391.00
     66999.0938       253.9603        401.00
     69075.8594       245.9894        411.00
     72697.2422       242.6134        421.00
     76762.7578       237.6694          0.00
     78932.3672       239.8361          0.00
     82685.4922       242.9532          0.00
     88593.6172       240.6391          0.00
     92131.1328       244.9234          0.00
     95176.2031       250.0148          0.00
     97996.2188       253.1175          0.00
    102587.7109       241.9576          0.00
    104373.1094       251.0011          0.00
    107730.2656       291.7494          0.00
    109046.0703       104.5667          0.00
! 
! Excluded regions (LowT  HighT) for Pattern#  1
        0.00    10000.00
   134000.00   300000.00
! 
!
      42    !Number of refined parameters
!
!    Zero       Code      Dtt1      Code       Dtt2     Code  Dtt_1overd    Code  2ThetaBank  -> Patt#  1
   -11.10099    0.00 18655.97852    0.00     1.13298    0.00     0.00000    0.00   121.660
!-------------------------------------------------------------------------------
!  Data for PHASE number:   1  ==> Current R_Bragg for Pattern#  1:   3.0385
!-------------------------------------------------------------------------------
CuCr2S4 thiospinel
!
!Nat Dis Ang Jbt Isy Str Furth        ATZ     Nvk More
   3   0   0   0   0   0   0       2226.3550   0   0
!Contributions (0/1) of this phase to the  1 patterns
 1
!Irf Npr Jtyp  Nsp_Ref Ph_Shift for Pattern#  1
   0   9   -1      0      0
! Pr1    Pr2    Pr3   Brind.   Rmua   Rmub   Rmuc     for Pattern#  1
  0.000  0.000  1.000  1.000  0.000  0.000  0.000
!
!
F d -3 m                 <--Space group symbol
!Atom   Typ       X        Y        Z     Biso       Occ     In Fin N_t Spc /Codes
Cu0    Cu      0.12500  0.12500  0.12500  1.42175   0.04017   0   0   0    0  
                  0.00     0.00     0.00   201.00     41.00
Cr0    Cr      0.50000  0.50000  0.50000  1.11794   0.07946   0   0   0    0  
                  0.00     0.00     0.00   211.00     31.00
S1     S       0.25765  0.25765  0.25765  1.47515   0.16666   0   0   0    0  
                  0.00     0.00     0.00   221.00      0.00
!-------> Profile Parameters for Pattern #   1  ----> Phase #   1
!  Scale          Extinc       Bov      Str1      Str2      Str3    Strain-Mode
  72.46500        0.0000    0.0000    0.0000    0.0000    0.0000         0
     141.00000      0.00      0.00      0.00      0.00      0.00
!      Sigma-2       Sigma-1       Sigma-0       Sigma-Q   Iso-GStrain     Iso-GSize     Ani-LSize   Size-Model
       19.2025       11.1901        0.0000        0.0000        0.0000        0.0000        0.0000       0
        231.00        131.00          0.00          0.00          0.00          0.00          0.00
!      Gamma-2       Gamma-1       Gamma-0   Iso-LorStrain   Iso-LorSize
        0.3211        0.0000        7.9936        0.0000        0.0000
        171.00          0.00          0.00          0.00          0.00
!     a          b         c        alpha      beta       gamma      #Cell Info
   9.826964   9.826964   9.826964  90.000000  90.000000  90.000000   
   51.00000   51.00000   51.00000    0.00000    0.00000    0.00000
!      Pref1      Pref2        alph0       beta0       alph1       beta1       alphQ       betaQ
    1.000000    0.000000   -0.010613    0.006156    0.097393    0.009962    0.000000    0.000000
        0.00        0.00       21.00      181.00       11.00      191.00        0.00        0.00
!Absorption correction parameters
   0.03826  161.00   0.00000    0.00            ABS: ABSCOR1  ABSCOR2
!-------------------------------------------------------------------------------
!  Data for PHASE number:   2  ==> Current R_Bragg for Pattern#  1:  61.9273
!-------------------------------------------------------------------------------
CuCrS2
!
!Nat Dis Ang Jbt Isy Str Furth        ATZ     Nvk More
   4   0   0   0   0   0   0        539.0074   0   0
!Contributions (0/1) of this phase to the  1 patterns
 1
!Irf Npr Jtyp  Nsp_Ref Ph_Shift for Pattern#  1
   0   9   -1      0      0
! Pr1    Pr2    Pr3   Brind.   Rmua   Rmub   Rmuc     for Pattern#  1
  0.000  0.000  1.000  1.000  0.000  0.000  0.000
!
!
160                      <--Space group symbol
!Atom   Typ       X        Y        Z     Biso       Occ     In Fin N_t Spc /Codes
Cu     Cu      0.00000  0.00000  0.03414  0.00000   0.16667   0   0   0    0  
                  0.00     0.00    91.00     0.00      0.00
Cr     Cr      0.00000  0.00000  0.16252  0.00000   0.16667   0   0   0    0  
                  0.00     0.00    81.00     0.00      0.00
S1     S       0.00000  0.00000  0.25018  0.00000   0.16667   0   0   0    0  
                  0.00     0.00    71.00     0.00      0.00
S2     S       0.00000  0.00000  0.64151  0.00000   0.16667   0   0   0    0  
                  0.00     0.00    61.00     0.00      0.00
!-------> Profile Parameters for Pattern #   1  ----> Phase #   2
!  Scale          Extinc       Bov      Str1      Str2      Str3    Strain-Mode
  46.47176        0.0000    0.2015    0.0000    0.0000    0.0000         0
     151.00000      0.00      0.00      0.00      0.00      0.00
!      Sigma-2       Sigma-1       Sigma-0       Sigma-Q   Iso-GStrain     Iso-GSize     Ani-LSize   Size-Model
        1.9332       38.6407        0.4028        0.0000        0.0000        0.0000        0.0000       0
          0.00          0.00          0.00          0.00          0.00          0.00          0.00
!      Gamma-2       Gamma-1       Gamma-0   Iso-LorStrain   Iso-LorSize
        0.0681        3.4357        0.6550        0.0000        0.0000
          0.00          0.00          0.00          0.00          0.00
!     a          b         c        alpha      beta       gamma      #Cell Info
   3.488496   3.488496  18.723303  90.000000  90.000000 120.000000   
  111.00000  111.00000  101.00000    0.00000    0.00000  111.00000
!      Pref1      Pref2        alph0       beta0       alph1       beta1       alphQ       betaQ
    1.000000    0.000000    0.007466    0.005498    0.140197    0.016128    0.000000    0.000000
        0.00        0.00        0.00        0.00        0.00        0.00        0.00        0.00
!Absorption correction parameters
   0.44020  121.00   0.00000    0.00            ABS: ABSCOR1  ABSCOR2
!  2Th1/TOF1    2Th2/TOF2  Pattern to plot
   10000.000   70000.000       1

File: 54095/54095_5-6/54095-5_6.pcr
CuCr2S4 T>TN (nuclear only)  banks 5-6
! Current global Chi2 (Bragg contrib.) =      75.62    
NPATT      1       1 <- Flags for patterns (1:refined, 0: excluded)
W_PAT   1.000
!Nph Dum Ias Nre Cry Opt Aut
   1   1   1   0   0   0   1
!Job Npr Nba Nex Nsc Nor Iwg Ilo Res Ste Uni Cor Anm Int
  -1  13  21   2   0   1   0   0   0   0   1   0   0   0  !-> Patt#: 1
!
!File names of data(patterns) files
54095-5_6raw.gss
!
!Mat Pcr NLI Rpa Sym Sho
   0   1   0  -1   0   0
!Ipr Ppl Ioc Ls1 Ls2 Ls3 Prf Ins Hkl Fou Ana
   0   2   1   0   4   0   3  14   0   0   0  !-> Patt#: 1
!
!  Bkpos        Wdt    Iabscor for Pattern#  1
    2400.000   30.00     2
!NCY  Eps  R_at  R_an  R_pr  R_gl
 20  0.90  0.90  0.90  0.90  0.90
!    TOF-min      <Step>       TOF-max  -> Patt#: 1
   7268.0732     23.3662 103446.6953
!
!2Theta/TOF/E(Kev)   Background  for Pattern#  1
      9000.0000       320.7278          0.00
      9842.7998       347.3372          0.00
     10170.6592       368.7166          0.00
     11213.3906       405.1572          0.00
     12586.4648       373.3646          0.00
     13244.2754       384.0933          0.00
     14545.5352       422.6575          0.00
     15456.1299       403.4654          0.00
     18902.5625       363.7113        151.00
     23952.8555       323.5153         81.00
     30092.4277       286.2694         91.00
     35563.5781       272.3561        101.00
     45614.6406       269.4148        111.00
     54229.8516       275.2522        121.00
     65352.1719       306.7606        131.00
     74814.3203       276.6423        141.00
     82185.2656       273.6493        161.00
     91233.3125       278.1664        171.00
     95893.2031       283.9644        181.00
    100252.4297       254.8115          0.00
    104056.8516       257.7316          0.00
! 
! Excluded regions (LowT  HighT) for Pattern#  1
        0.00     9000.00
    96000.00   300000.00
! 
!
      18    !Number of refined parameters
!
!    Zero    Code      Dtt1    Code      Dtt2    Code   2ThetaBank  -> Patt# 1
    -3.124    0.00 20760.109    0.00     2.543    0.00   152.827
!-------------------------------------------------------------------------------
!  Data for PHASE number:   1  ==> Current R_Bragg for Pattern#  1:   3.1756
!-------------------------------------------------------------------------------
CuCr2S4 thiospinel
!
!Nat Dis Ang Jbt Isy Str Furth        ATZ     Nvk More
   3   0   0   0   0   0   0       2366.4409   0   0
!Contributions (0/1) of this phase to the  1 patterns
 1
!Irf Npr Jtyp  Nsp_Ref Ph_Shift for Pattern#  1
   0   9   -1      0      0
! Pr1    Pr2    Pr3   Brind.   Rmua   Rmub   Rmuc     for Pattern#  1
  0.000  0.000  1.000  1.000  0.000  0.000  0.000
!
!
F d -3 m                 <--Space group symbol
!Atom   Typ       X        Y        Z     Biso       Occ     In Fin N_t Spc /Codes
Cu0    Cu      0.12500  0.12500  0.12500  1.45262   0.04167   0   0   0    0  
                  0.00     0.00     0.00    31.00      0.00
Cr0    Cr      0.50000  0.50000  0.50000  1.25980   0.08333   0   0   0    0  
                  0.00     0.00     0.00    51.00      0.00
S1     S       0.25751  0.25751  0.25751  1.17540   0.16667   0   0   0    0  
                 41.00    41.00    41.00    61.00      0.00
!-------> Profile Parameters for Pattern #  1
!  Scale       Extinc      Bov     Str1     Str2     Str3    Strain-Model
  71.279       0.0000   0.0000   0.0000   0.0000   0.0000       0
    21.00000     0.00     0.00     0.00     0.00     0.00
!     Sig-2      Sig-1      Sig-0        Xt         Yt         Z1      Z0      Size-Model
      7.466     28.821      0.000      0.000      0.000      0.000      0.000   0
       0.00       0.00       0.00       0.00       0.00       0.00       0.00
!    Gam-2     Gam-1     Gam-0     LStr       LSiz  
     0.000    14.731    -6.660     0.000     0.000
      0.00      0.00      0.00      0.00      0.00
!     a          b         c        alpha      beta       gamma      #Cell Info
   9.824312   9.824312   9.824312  90.000000  90.000000  90.000000   
   11.00000   11.00000   11.00000    0.00000    0.00000    0.00000
!      Pref1      Pref2        alph0       beta0       alph1       beta1
    1.000000    0.000000   -0.018533    0.006348    0.138459    0.006512
        0.00        0.00        0.00        0.00        0.00        0.00
!Absorption correction parameters
   0.03735   71.00   0.00000    0.00            ABS: ABSCOR1  ABSCOR2
!  2Th1/TOF1    2Th2/TOF2  Pattern to plot
   10000.000   70000.000       1
